Repository: black-yt/RCB

File: data/runs/Energy_000_20260325_151836/workspace/outputs/nasa_summary.csv (part 1 of 2)
battery_id,discharge_index,ambient_C,capacity_Ah,max_temp_C,min_voltage_V,duration_s
B0005,1,24.0,1.8564874208181574,38.98218133148803,2.612467347907089,3690.234
B0005,2,24.0,1.846327249719927,39.033397966787035,2.587208728940726,3672.344
B0005,3,24.0,1.8353491942234077,38.818796689817404,2.6519168938437794,3651.641
B0005,4,24.0,1.8352625275821128,38.7623045063458,2.592947964776547,3631.563
B0005,5,24.0,1.8346455082120419,38.66539257343368,2.547419651124539,3629.172
B0005,6,24.0,1.8356616600675495,38.75169504640032,2.5209480504077413,3652.281
B0005,7,24.0,1.8351461429226603,38.8207012322275,2.487927319492314,3650.828
B0005,8,24.0,1.8257567905665537,38.51713023385634,2.6652049047458775,3572.453
B0005,9,24.0,1.8247738529891333,38.526267904657,2.6038584726333673,3550.594
B0005,10,24.0,1.824613268496936,38.52698128472781,2.552853984885676,3551.25
B0005,11,24.0,1.8246195526864504,38.54143406601644,2.4724483018527317,3530.25
B0005,12,24.0,1.8142019357673917,38.52197451768004,2.64956413267546,3491.016
B0005,13,24.0,1.8137521577549054,38.582485834057856,2.5724981777366227,3470.281
B0005,14,24.0,1.8134404914735822,38.520294134873915,2.5249886697730286,3470.0
B0005,15,24.0,1.8025980036306504,38.21358592965045,2.694621861688723,3450.297
B0005,16,24.0,1.80210690024615,38.1983618706913,2.64010141737067,3429.407
B0005,17,24.0,1.802579500826209,38.31926916027133,2.5739035098380962,3409.484
B0005,18,24.0,1.8030683142834096,38.4787542519308,2.4942396831720126,3390.422
B0005,19,24.0,1.8027776247196041,38.54659017774874,2.4556793246645583,3390.281
B0005,20,24.0,1.8470259949329193,38.44749852224995,2.632142800798914,3591.734
B0005,21,24.0,1.847417311283644,38.992275791716615,2.5027764692056795,3552.297
B0005,22,24.0,1.8361774213478947,38.51424197364312,2.617507742871704,3531.578
B0005,23,24.0,1.8257807475776242,38.165816144899125,2.694074478000972,3492.907
B0005,24,24.0,1.8251136435078368,38.16526203587147,2.6237674644021887,3511.594
B0005,25,24.0,1.8255815042203762,38.27549578575718,2.5010798299873738,3431.9370000000054
B0005,26,24.0,1.8140311275083907,37.982160799183106,2.6849988185249796,3431.125
B0005,27,24.0,1.8147691941158939,38.11100191887773,2.547109116468133,3412.406
B0005,28,24.0,1.813969388710352,38.18831137948753,2.471314764334132,3410.688
B0005,29,24.0,1.802765665167823,37.998541119085836,2.6613903306108773,3410.718
B0005,30,24.0,1.804077040117352,38.194201649765226,2.541762355407921,3392.719
B0005,31,24.0,1.8518025516704486,38.45796400011448,2.628919415830567,3470.672
B0005,32,24.0,1.8307038456739428,38.49126351534004,2.6312552691827045,3414.109
B0005,33,24.0,1.8199041089501267,38.31473393357882,2.654880745360911,3395.219
B0005,34,24.0,1.8093079637028517,37.861934640176806,2.6749688422803803,3386.0
B0005,35,24.0,1.80460990458052,37.90665575786083,2.6159705726789904,3368.187
B0005,36,24.0,1.7993770651972192,38.34003238560517,2.658447162110498,3368.266
B0005,37,24.0,1.7884432335370462,38.0745950590744,2.6979426084271156,3358.719
B0005,38,24.0,1.7829230484252723,38.07252758016199,2.6617272246516333,3339.5
B0005,39,24.0,1.7730337158018288,37.80133585100446,2.699288287625812,3331.265
B0005,40,24.0,1.773037755078937,38.39873985476869,2.6127932408838532,3321.188
B0005,41,24.0,1.7678721106662054,38.74929237918251,2.6637064901468075,3321.844
B0005,42,24.0,1.7623150704093087,38.87275464755104,2.6668454289754746,3311.828
B0005,43,24.0,1.7676172924938447,38.503541429116005,2.684431051981017,3327.391
B0005,44,24.0,1.762668359743147,38.27009094548294,2.645224362345869,3312.078
B0005,45,24.0,1.7517304870664143,38.11684755251712,2.6603527244917,3293.172
B0005,46,24.0,1.7418496047960008,38.04152715355532,2.6926849789916263,3275.328
B0005,47,24.0,1.7360913511847138,38.17980302242767,2.670544734728978,3265.016
B0005,48,24.0,1.7936240148573608,40.71218198711114,2.605158060541757,3328.937
B0005,49,24.0,1.7831890223273275,39.885261233152924,2.672012007453096,3329.266
B0005,50,24.0,1.7673642076278957,39.18287352945846,2.674271233724938,3301.579
B0005,51,24.0,1.7570177850353066,38.951564804030774,2.6309416727017187,3283.563
B0005,52,24.0,1.7468706179837907,38.607510759873634,2.6629725743154204,3275.125
B0005,53,24.0,1.7417172507457144,38.920359903369054,2.612942119873717,3265.656
B0005,54,24.0,1.7364225056478186,39.23273115358871,2.6157198442661476,3266.093
B0005,55,24.0,1.7263217239235826,38.964927068400804,2.6287695472774453,3257.594
B0005,56,24.0,1.7158065389330133,38.83927283461771,2.6655106679421823,3248.593
B0005,57,24.0,1.710533351135192,38.82796377704433,2.650495153350403,3238.766
B0005,58,24.0,1.706014499648521,39.14007944734004,2.643236235233877,3240.14
B0005,59,24.0,1.7003110272642588,39.349611598028886,2.656450207001938,3230.109
B0005,60,24.0,1.6945798601797895,39.29444535878087,2.626177688152069,3229.7810000000027
B0005,61,24.0,1.6849029086609286,39.10487658009542,2.6582230344240045,3212.469
B0005,62,24.0,1.6744741591159717,39.0462609369598,2.695100237338448,3213.219
B0005,63,24.0,1.6745692479879102,39.398032192832,2.639091813583503,3203.578
B0005,64,24.0,1.663716375981405,39.10678394120843,2.6857210282450983,3195.125
B0005,65,24.0,1.659013868748246,39.44448954135193,2.69017866510873,3195.3129999999946
B0005,66,24.0,1.6538540573335014,39.509602016775695,2.639895313359579,3186.297
B0005,67,24.0,1.642653782130131,39.334865362245324,2.68991452927918,3176.438
B0005,68,24.0,1.6378578430223698,39.43723270017243,2.65935818848874,3167.593
B0005,69,24.0,1.6327350407099108,39.51375235624076,2.6657030585650423,3167.719
B0005,70,24.0,1.6277528915533617,39.60170302810528,2.642986759012803,3159.077999999994
B0005,71,24.0,1.622125485521159,39.687463597582074,2.6311169118893036,3148.829
B0005,72,24.0,1.6113256603765849,39.53535075538898,2.696157404617167,3149.094
B0005,73,24.0,1.6065631397488385,39.6502371632164,2.6667596238241567,3140.547
B0005,74,24.0,1.6015142233917594,39.69929058154853,2.6403185448373043,3131.625
B0005,75,24.0,1.590369231400328,39.56076309770468,2.69892986372897,3121.907
B0005,76,24.0,1.5857889968242211,39.63708096307912,2.6682466504352993,3122.125
B0005,77,24.0,1.5849430707374117,39.43977047692484,2.6479207279724903,3121.672
B0005,78,24.0,1.5955263892495937,39.839022256254516,2.6741633856529066,3120.86
B0005,79,24.0,1.5747301747801037,39.41794949618613,2.6892528956736257,3103.828
B0005,80,24.0,1.5649019950937946,39.262781682151214,2.688809122993162,3095.094
B0005,81,24.0,1.5597659473370362,39.47237839941986,2.6743555987897745,3095.781
B0005,82,24.0,1.5594815668184234,40.037541469513684,2.6430294964336345,3094.328
B0005,83,24.0,1.55468935359061,40.142730162011574,2.6584858447131823,3086.531
B0005,84,24.0,1.5488741079890418,40.1165626728546,2.629782173759164,3085.625
B0005,85,24.0,1.538236598942558,39.87503330866132,2.6622967647315545,3067.203
B0005,86,24.0,1.527914258251028,39.61961987024145,2.682380966742509,3058.157
B0005,87,24.0,1.5285252629756445,40.067324667444815,2.6401894768922713,3058.812
B0005,88,24.0,1.522647325284378,40.24716716520102,2.693769409137257,3058.578
B0005,89,24.0,1.5174859938489869,40.30253125568348,2.695787450704935,3049.328
B0005,90,24.0,1.605818899130659,40.09418103142496,2.6920548172137724,3177.219
B0005,91,24.0,1.5638491446744425,40.52238496316615,2.629071246219689,3082.937
B0005,92,24.0,1.5480915247767786,40.56886357314186,2.631343871050918,3074.266
B0005,93,24.0,1.5323755631868592,40.27804845768325,2.6983970036642315,3066.0
B0005,94,24.0,1.5269528268489705,40.2921849196155,2.6338485871981514,3056.437
B0005,95,24.0,1.5169573017136326,40.184384347174266,2.671566207861818,3048.219
B0005,96,24.0,1.5118975960142693,40.320066232195046,2.6540810507928123,3039.218
B0005,97,24.0,1.5065638960681105,40.336505612651585,2.656849703962618,3039.047
B0005,98,24.0,1.5015453526671363,40.43267631588412,2.6363048614501152,3030.375
B0005,99,24.0,1.4908444050400238,40.314538591575015,2.69951692300468,3021.0
B0005,100,24.0,1.485868384561201,40.386661855917744,2.698216006032282,3021.75
B0005,101,24.0,1.480413677976106,40.43384612547835,2.6911707598773864,3012.265
B0005,102,24.0,1.4752095869031632,40.44479269068758,2.690162319231471,3002.641
B0005,103,24.0,1.4859035988304024,40.58499656066617,2.6355034454892072,3012.0
B0005,104,24.0,1.4960918298136696,40.99869158762305,2.6594753656507684,3020.11
B0005,105,24.0,1.4808005946928984,40.997807625227495,2.644554999824577,3002.172000000006
B0005,106,24.0,1.4697543268466824,40.84213757482493,2.6719601666204564,2992.703
B0005,107,24.0,1.4539012274845928,40.69012464267011,2.6598211033173382,2964.468
B0005,108,24.0,1.4541462067235693,40.69938049882204,2.688360455508818,2983.375
B0005,109,24.0,1.455023751906683,41.06026204078849,2.6376728619288525,2975.297
B0005,110,24.0,1.449042163761236,41.19696040482682,2.645120521151077,2974.9850000000006
B0005,111,24.0,1.4386709371480566,40.84446688602949,2.698012437629632,2966.25
B0005,112,24.0,1.433445432156979,40.764203830749366,2.6928942772989077,2956.359
B0005,113,24.0,1.4333958900838095,41.11212504270441,2.6483923655058113,2956.344
B0005,114,24.0,1.42806487344776,41.27256611507568,2.6832134764261997,2956.406
B0005,115,24.0,1.4229203181741186,41.15574924454392,2.684960445221862,2947.266
B0005,116,24.0,1.417429032731308,41.03237216951879,2.669922120529456,2937.984
B0005,117,24.0,1.412409228794446,40.937269906716935,2.664105530655056,2929.125
B0005,118,24.0,1.412578792940193,41.240704611971786,2.634098605983684,2928.454
B0005,119,24.0,1.4075983731469897,41.43649987692296,2.68378702970616,2929.375
B0005,120,24.0,1.4333920485221476,41.16703904201915,2.660031949282934,2946.031
B0005,121,24.0,1.4382550176792908,41.36216559728765,2.650011641082063,2955.438
B0005,122,24.0,1.4173547174485526,41.02198772703674,2.6936969083341418,2937.625
B0005,123,24.0,1.406981663677643,40.78818812957494,2.697073130067154,2929.078
B0005,124,24.0,1.4012037783587625,40.81506138506309,2.6806995515145213,2918.375
B0005,125,24.0,1.3967008232726328,40.858374219876424,2.6695398084864568,2919.812
B0005,126,24.0,1.391284788852726,40.839876773287166,2.671695307817951,2900.422
B0005,127,24.0,1.3862287677978349,40.85376069244676,2.661289185949965,2901.375
B0005,128,24.0,1.3804366761974138,40.74795214258888,2.667817533540102,2901.187
B0005,129,24.0,1.3752364150256224,40.68794001196382,2.684008069130594,2891.64
B0005,130,24.0,1.3705128024895008,40.7810749453613,2.6585256208771644,2882.906
B0005,131,24.0,1.3705085566270399,40.88159339768709,2.6372250579822927,2883.265
B0005,132,24.0,1.3647355108681518,40.81191473576834,2.6514257735606432,2882.969
B0005,133,24.0,1.375392016895762,41.11793533148924,2.676384659108382,2891.656
B0005,134,24.0,1.3861115151535393,41.248795355864885,2.6949138502817815,2901.25
B0005,135,24.0,1.3698500035838939,41.16242984455477,2.6973343716306273,2891.703
B0005,136,24.0,1.3647827949260758,41.16437554618679,2.642540259937964,2883.016
B0005,137,24.0,1.3543220466259964,40.864216180205034,2.699226257883075,2873.453
B0005,138,24.0,1.3546417018378962,41.25434553511566,2.676480329780849,2874.031
B0005,139,24.0,1.3547039213192407,41.45023191903855,2.642142168479886,2874.234
B0005,140,24.0,1.349314997503458,41.27708509224051,2.644725254926797,2864.984
B0005,141,24.0,1.3441891937970554,41.064605154983276,2.632270655366611,2855.093
B0005,142,24.0,1.3389913790695755,40.99284868101728,2.6391006118876117,2855.625
B0005,143,24.0,1.3389145230206971,41.29040553417739,2.637841830893275,2855.594
B0005,144,24.0,1.3340066759761655,41.22740227746052,2.668286095904868,2847.437
B0005,145,24.0,1.3286444309174914,41.04619550953222,2.6490198126838553,2847.36
B0005,146,24.0,1.3231708992276219,40.85874389007758,2.664058512378051,2837.328
B0005,147,24.0,1.3181691588445197,40.79196924883506,2.6883611693898826,2837.281
B0005,148,24.0,1.3184664436640334,41.14127834456325,2.6869753836302124,2838.515
B0005,149,24.0,1.318293040102702,41.14429319149828,2.6507536817766586,2828.328
B0005,150,24.0,1.323872422244268,40.66184230912503,2.6646322789106516,2838.265
B0005,151,24.0,1.3601216766554785,41.046694544970684,2.6400211837268666,2864.547
B0005,152,24.0,1.3395306867947354,41.0462053156659,2.674198661305034,2846.39
B0005,153,24.0,1.3290286565120697,40.868302643225604,2.696427051131168,2837.969
B0005,154,24.0,1.3236741274998955,40.85283588259973,2.6928340297696836,2838.156
B0005,155,24.0,1.318633896753293,40.85270645265791,2.681747855329962,2829.843
B0005,156,24.0,1.3134751321324272,40.8263251809212,2.696791414385091,2829.625
B0005,157,24.0,1.3132020634442203,40.90308836809665,2.664695973142795,2819.437
B0005,158,24.0,1.3077959946944353,40.84337405460518,2.679191623358613,2819.579
B0005,159,24.0,1.3030329186405918,40.81792110626284,2.699983457940659,2810.672
B0005,160,24.0,1.3033573559038205,40.946993847659506,2.666300786624286,2811.485
B0005,161,24.0,1.3034100438655642,41.074938058306316,2.6308501373847837,2802.422
B0005,162,24.0,1.2978870806495706,41.02476444658572,2.673348140468748,2801.625
B0005,163,24.0,1.2980735056918902,41.06214198725253,2.632763831012711,2802.031
B0005,164,24.0,1.293463613844243,40.98366325567302,2.6687371180046218,2793.39
B0005,165,24.0,1.288003392619118,40.98234242711097,2.696396337945361,2793.39
B0005,166,24.0,1.2874525221379407,41.06375085817118,2.6794834862925194,2792.485
B0005,167,24.0,1.3090153642307354,41.047029587744966,2.6787137407179737,2802.016
B0005,168,24.0,1.3250793286429356,41.051007697556734,2.655378369801326,2820.39
B0006,1,24.0,2.035337591005598,39.16298653238707,2.4757677568281857,3690.234
B0006,2,24.0,2.0251402460314116,39.2462026826329,2.35152551190002,3672.344
B0006,3,24.0,2.013326371345464,38.999202460252846,2.4404797151065436,3651.641
B0006,4,24.0,2.0132846655407413,38.843627771866515,2.4791558539003917,3631.563
B0006,5,24.0,2.000528337624771,38.97798888258284,2.280187848173442,3629.172
B0006,6,24.0,2.0138990759931645,38.83989920742278,2.4392842568466446,3652.281
B0006,7,24.0,2.013101105626967,39.04610837498471,2.2812068449406446,3650.828
B0006,8,24.0,1.9687898262728398,38.87507521022778,2.366410527029613,3572.453
B0006,9,24.0,1.9681661764334244,38.7260539826455,2.436020049578708,3550.594
B0006,10,24.0,1.9572307917560536,38.98629728904917,2.1864377487643725,3551.25
B0006,11,24.0,1.9455991514129352,38.65978861919643,2.3406023605912454,3530.25
B0006,12,24.0,1.9347505044841131,38.84979195732924,2.4263021374140443,3491.016
B0006,13,24.0,1.9232799539368028,38.75128344015104,2.4753697700007034,3470.281
B0006,14,24.0,1.911889930948487,38.76853764058789,2.342364523655007,3470.0
B0006,15,24.0,1.9010667141979305,38.84686112344348,2.188400081882664,3450.297
B0006,16,24.0,1.8891989948061458,38.865889781652804,2.1206980945954057,3429.407
B0006,17,24.0,1.878278372248849,38.647578733807656,2.369981457799298,3409.484
B0006,18,24.0,1.8675697161520206,38.79218188173866,2.247991649924625,3390.422
B0006,19,24.0,1.8675892574453767,38.77022223929529,2.4115317107898875,3390.281
B0006,20,24.0,1.979626548250818,37.54320599748628,2.2033558468593775,3591.734
B0006,21,24.0,1.9575499080884022,37.90362577530197,2.35887751155593,3552.297
B0006,22,24.0,1.9458150170787551,37.6701605139887,2.218672914041916,3531.578
B0006,23,24.0,1.9242461121680094,37.34166959188387,2.339723057947995,3492.907
B0006,24,24.0,1.9459811331421641,37.28979017254232,2.3997508208942735,3511.594
B0006,25,24.0,1.901407930553079,37.16794481484507,2.491410879472442,3431.9370000000054
B0006,26,24.0,1.878674213680085,37.51577848501052,2.1387303309558976,3431.125
B0006,27,24.0,1.8683061328264219,37.24165964092258,2.346064498302046,3412.406
B0006,28,24.0,1.8560244070082998,37.27233216178077,2.327337743316428,3410.688
B0006,29,24.0,1.8451997961855777,37.207134503019795,2.4863117233366316,3410.718
B0006,30,24.0,1.857228890885317,37.49607769896255,2.2921663510920895,3392.719
B0006,31,24.0,1.9247760889090635,37.250073961181094,2.4343006861812118,3470.672
B0006,32,24.0,1.8822317526092551,37.39699052067588,2.472619908000758,3414.109
B0006,33,24.0,1.855276687885587,37.2852066420257,2.403422072720937,3395.219
B0006,34,24.0,1.8392508917181876,37.080390421974414,2.4006679782182205,3386.0
B0006,35,24.0,1.8185396073994429,36.98024266357476,2.3194299432177345,3368.187
B0006,36,24.0,1.8134770059567056,37.598741245467004,2.3401731734980076,3368.266
B0006,37,24.0,1.7971018450305436,37.33680914521836,2.3829603510808774,3358.719
B0006,38,24.0,1.7810046294120476,37.39499820465976,2.351855540704836,3339.5
B0006,39,24.0,1.7710130422682329,37.35233964342659,2.3535104841115886,3331.265
B0006,40,24.0,1.7604712448170943,37.58677381866742,2.3948058223938364,3321.188
B0006,41,24.0,1.7502913788006587,38.207044569893476,2.4418858444380294,3321.844
B0006,42,24.0,1.7394925037732578,38.340431886092745,2.391848815367812,3311.828
B0006,43,24.0,1.7546766553637203,38.521539672721865,2.3166154227865463,3327.391
B0006,44,24.0,1.7659390941842175,38.03707160241571,2.4110989960643794,3312.078
B0006,45,24.0,1.7337887419624838,37.934285687720596,2.4510125175432287,3293.172
B0006,46,24.0,1.713325912040734,37.88470784051604,2.471216186082459,3275.328
B0006,47,24.0,1.7024077813673466,38.065368726791895,2.470968641396993,3265.016
B0006,48,24.0,1.82371946178183,39.788440481350335,2.4288023941361625,3328.937
B0006,49,24.0,1.8081284050314708,39.212903178007906,2.3551430866643166,3329.266
B0006,50,24.0,1.7757610945034283,38.66937823121345,2.365933525789291,3301.579
B0006,51,24.0,1.7447409841836798,38.5170065164806,2.3481961394586457,3283.563
B0006,52,24.0,1.729207034132373,38.292505299491516,2.46945948630322,3275.125
B0006,53,24.0,1.7081086552553244,38.52091685291118,2.4666715880697576,3265.656
B0006,54,24.0,1.6975954237461768,38.95436345473558,2.4482931262785135,3266.093
B0006,55,24.0,1.6820634524029463,38.731363854696035,2.4745215382882586,3257.594
B0006,56,24.0,1.6714768322295086,38.74827601131975,2.469127855241356,3248.593
B0006,57,24.0,1.6607591387047655,38.84227056628921,2.4177173347922416,3238.766
B0006,58,24.0,1.651121015038069,39.221381996208315,2.3775131079338427,3240.14
B0006,59,24.0,1.6401349256190927,39.466510899162515,2.443723814618984,3230.109
B0006,60,24.0,1.6291999416165441,39.352653481724175,2.4324278256917147,3229.7810000000027
B0006,61,24.0,1.6088496302961666,39.31890647034385,2.494085641889116,3212.469
B0006,62,24.0,1.6035244898969248,39.47196886600465,2.382347172890769,3213.219
B0006,63,24.0,1.5989712144027983,39.74009698783903,2.406668297987779,3203.578
B0006,64,24.0,1.5876273123575604,39.03600072360686,2.4204142690378765,3195.125
B0006,65,24.0,1.5829719744686166,39.16106395962828,2.4507845245525193,3195.3129999999946
B0006,66,24.0,1.567137636713563,39.20051799483514,2.3930328819230717,3186.297
B0006,67,24.0,1.5613446139713882,39.15878418316098,2.3938995980718403,3176.438
B0006,68,24.0,1.5511711892790419,39.18225956809825,2.4373294683003053,3167.593
B0006,69,24.0,1.5406741606295171,39.38159156766375,2.3705330061374523,3167.719
B0006,70,24.0,1.5253138744624433,39.44712875501599,2.351294851260762,3159.077999999994
B0006,71,24.0,1.5301570318067428,39.40950590627068,2.436845595522602,3148.829
B0006,72,24.0,1.5246566834474087,39.48443326993031,2.39030487147494,3149.094
B0006,73,24.0,1.5145492986655427,39.4416762582387,2.4892160721496315,3140.547
B0006,74,24.0,1.509391504602082,39.53866201326228,2.450611393803655,3131.625
B0006,75,24.0,1.5039974333050705,39.5867547936938,2.4111946043456745,3121.907
B0006,76,24.0,1.4935201918040188,39.499752884420865,2.4609139768640715,3122.125
B0006,77,24.0,1.4876323024497422,39.9686395722832,2.378420264362521,3121.672
B0006,78,24.0,1.5302876214401704,40.42668250871336,2.3844697219937414,3120.86
B0006,79,24.0,1.5040760088360112,40.02451449021777,2.448639661640692,3103.828
B0006,80,24.0,1.4887593608730894,40.02167483360719,2.362869757217078,3095.094
B0006,81,24.0,1.4782779285546637,40.078211781584145,2.479712742728869,3095.781
B0006,82,24.0,1.478459982215684,40.565789328351094,2.4609902569842412,3094.328
B0006,83,24.0,1.473214844899973,40.75221353269305,2.4794507375590507,3086.531
B0006,84,24.0,1.4675164935067897,40.71162611325717,2.421513989921717,3085.625
B0006,85,24.0,1.4516292657521335,40.58721297402195,2.3927989623544175,3067.203
B0006,86,24.0,1.4519237720967177,40.37035790264624,2.410475236770924,3058.157
B0006,87,24.0,1.4471484694777745,40.667923693760464,2.4915333699239977,3058.812
B0006,88,24.0,1.4468538105659885,40.990356883952465,2.444861994529003,3058.578
B0006,89,24.0,1.4416741930284678,40.997744028174516,2.4840755398082255,3049.328
B0006,90,24.0,1.5935866593100128,40.77265883698999,2.479017302613424,3177.219
B0006,91,24.0,1.5463902376915637,40.522204934304625,2.4820670710190385,3082.937
B0006,92,24.0,1.51470559175661,40.57746834859555,2.452449045714353,3074.266
B0006,93,24.0,1.4989786083335404,40.516963879873735,2.4198491932573414,3066.0
B0006,94,24.0,1.4831110745410492,40.34325381638243,2.4706823501191706,3056.437
B0006,95,24.0,1.4729664825468278,40.39341126895154,2.413759774558071,3048.219
B0006,96,24.0,1.4627604396099307,40.46341487442664,2.4562499847243027,3039.218
B0006,97,24.0,1.4518364681062514,40.5818264138806,2.401794655879554,3039.047
B0006,98,24.0,1.4468670644030392,40.61670777074496,2.4087687236133313,3030.375
B0006,99,24.0,1.441380399427779,40.631647661681036,2.4308118485818704,3021.0
B0006,100,24.0,1.431210744960774,40.74323383889164,2.398886415333129,3021.75
B0006,101,24.0,1.4260247179525716,40.81715493531611,2.3814379490849835,3012.265
B0006,102,24.0,1.420487649966195,40.72877617289365,2.459885297095542,3002.641
B0006,103,24.0,1.4207006230355006,41.45494452672042,2.4007285025453995,3012.0
B0006,104,24.0,1.452255804330839,41.39678877103747,2.472830716079143,3020.11
B0006,105,24.0,1.431557632772571,41.36669473718026,2.467318928642863,3002.172000000006
B0006,106,24.0,1.415015751158943,41.37787352037061,2.3692462667540997,2992.703
B0006,107,24.0,1.4097311506517451,41.140956091698214,2.4482618595124874,2964.468
B0006,108,24.0,1.404917318129309,41.2168813199875,2.4598632768748825,2983.375
B0006,109,24.0,1.395164296571563,41.40391881889191,2.497869764845928,2975.297
B0006,110,24.0,1.3945343832614077,41.586571331198584,2.472236707252471,2974.9850000000006
B0006,111,24.0,1.3893171179312644,41.43504077863728,2.4278749904763077,2966.25
B0006,112,24.0,1.3838379472327809,41.37436880579148,2.4275905200235055,2956.359
B0006,113,24.0,1.3736814238195123,41.66477948989921,2.37337869163978,2956.344
B0006,114,24.0,1.3786059891863676,41.81816829502593,2.4248604132549767,2956.406
B0006,115,24.0,1.3737600299108574,41.686647000781186,2.426962848243194,2947.266
B0006,116,24.0,1.3682580583942712,41.565382893773936,2.417287750352038,2937.984
B0006,117,24.0,1.3633024037317505,41.46394809540406,2.4185087281747166,2929.125
B0006,118,24.0,1.3580966140172601,41.6123634180086,2.480937393224248,2928.454
B0006,119,24.0,1.353269090999531,42.0075404495327,2.4078214169511205,2929.375
B0006,120,24.0,1.3841605738237488,41.61679232360952,2.433234589649132,2946.031
B0006,121,24.0,1.4051467790651473,41.80245062827161,2.440822893388958,2955.438
B0006,122,24.0,1.378719022627353,41.653004783464006,2.396078253891397,2937.625
B0006,123,24.0,1.3682657783199066,41.36061809844917,2.449306948268824,2929.078
B0006,124,24.0,1.3573151296618016,41.42815616511055,2.384185417166802,2918.375
B0006,125,24.0,1.3524934638801596,41.343265645039,2.4440756213040964,2919.812
B0006,126,24.0,1.3474099151661236,41.38118673567723,2.4296014294774673,2900.422
B0006,127,24.0,1.3370075130842318,41.378450473707446,2.41022288115442,2901.375
B0006,128,24.0,1.3312352966718526,41.306600641009794,2.4098927032454966,2901.187
B0006,129,24.0,1.3259303781727643,41.204081036719124,2.453938411405305,2891.64
B0006,130,24.0,1.321578743867529,41.32955629442644,2.3940396792395253,2882.906
B0006,131,24.0,1.321225074066109,41.300370296451625,2.45134737470238,2883.265
B0006,132,24.0,1.3156485301862682,41.243646229563595,2.475014603796582,2882.969
B0006,133,24.0,1.3209025697502388,41.36464929786556,2.4569179775419294,2891.656
B0006,134,24.0,1.3474328767273906,40.89285784811417,2.438240626221148,2901.25
B0006,135,24.0,1.3260128072353616,40.652964511118334,2.4946397780995584,2891.703
B0006,136,24.0,1.3101186784831063,40.58410707337388,2.4367455144223555,2883.016
B0006,137,24.0,1.30521620229393,40.322783635307104,2.4858689968085326,2873.453
B0006,138,24.0,1.3004061951355774,40.78032921971219,2.3957550201907916,2874.031
B0006,139,24.0,1.300235735841116,40.85731522464202,2.4504684570147006,2874.234
B0006,140,24.0,1.2895066722480755,40.74860220857894,2.3942028718004007,2864.984
B0006,141,24.0,1.279253057384795,40.472276230208436,2.4303844034459368,2855.093
B0006,142,24.0,1.2792078171714618,40.28187574900838,2.4755630989048205,2855.625
B0006,143,24.0,1.274036760902923,40.637565231244686,2.446712151873903,2855.594
B0006,144,24.0,1.2741273923001468,40.64243349478575,2.4607112018206894,2847.437
B0006,145,24.0,1.2637639426440779,40.38713367022122,2.4619788522973796,2847.36
B0006,146,24.0,1.2581373688955233,40.15316398972329,2.4999079970509284,2837.328
B0006,147,24.0,1.253259864055301,40.26211669866818,2.4061574188511727,2837.281
B0006,148,24.0,1.2532313315493426,40.65437976632703,2.40921365026611,2838.515
B0006,149,24.0,1.2480874960313577,40.41021687551566,2.4705399687343235,2828.328
B0006,150,24.0,1.2534354284944844,40.49521984011741,2.4996841687041944,2838.265
B0006,151,24.0,1.2898048773266901,41.357879741754175,2.4839695531514434,2864.547
B0006,152,24.0,1.2635402021758835,41.37902988743146,2.4675402264113453,2846.39
B0006,153,24.0,1.2479761706842853,41.20920760771975,2.4946438160388325,2837.969
B0006,154,24.0,1.2321202877943334,41.20630554355683,2.4577382116375843,2838.156
B0006,155,24.0,1.2271137666213534,41.28239317323536,2.40986495422137,2829.843
B0006,156,24.0,1.2217397581377356,41.1595683576961,2.479418189447868,2829.625
B0006,157,24.0,1.211102678915174,41.230427315370186,2.434585389303289,2819.437
B0006,158,24.0,1.2056159765131735,41.21487873613708,2.425682710641569,2819.579
B0006,159,24.0,1.2008936262717274,41.27439823262361,2.417924401749313,2810.672
B0006,160,24.0,1.1905903985558335,41.237668013317766,2.4541577949851603,2811.485
B0006,161,24.0,1.185179251041941,41.24068073261839,2.463616101176541,2802.422
B0006,162,24.0,1.1796706818144624,41.28133907077437,2.470375229475307,2801.625
B0006,163,24.0,1.1745952836753915,41.28338645880181,2.4357634426689945,2802.031
B0006,164,24.0,1.15381833159625,41.149193043289586,2.481190011798763,2793.39
B0006,165,24.0,1.1644009557372264,41.26268252018065,2.491537251958465,2793.39
B0006,166,24.0,1.1587974947916069,41.45791806300034,2.40904100737121,2792.485
B0006,167,24.0,1.1749748834769171,41.11666214070682,2.475767645530351,2802.016
B0006,168,24.0,1.1856752327929356,41.36263766174168,2.4160441724133666,2820.39
B0007,1,24.0,1.89105229539079,40.59042914535701,2.145975766935391,3690.234
B0007,2,24.0,1.880637027686859,40.26023408628707,2.1110166987852117,3672.344
B0007,3,24.0,1.8806626717011388,40.27558633997852,2.0251085128182655,3651.641
B0007,4,24.0,1.8807709009833444,40.29314715799111,1.922542180649595,3631.563
B0007,5,24.0,1.8794508728285058,40.268872630219796,1.8711590450649882,3629.172
B0007,6,24.0,1.8807003517117404,39.67620802332074,2.1756867065903434,3652.281
B0007,7,24.0,1.8799352523566075,39.803817662926164,2.1117887156019437,3650.828
B0007,8,24.0,1.8815088124038797,39.88810476942348,2.026250619894166,3572.453
B0007,9,24.0,1.8696907870385844,39.95162250671474,1.9505894332906037,3550.594
B0007,10,24.0,1.870052380139199,40.052021854718284,1.8688247067658061,3551.25
B0007,11,24.0,1.8700442394188577,40.1213838436794,1.7896213776724978,3530.25
B0007,12,24.0,1.8596518987766364,40.174657039770814,1.910336108594535,3491.016
B0007,13,24.0,1.8590746560862206,40.016434730174936,1.9086884059809102,3470.281
B0007,14,24.0,1.8590084577709232,40.16569230743226,1.7868782934275431,3470.0
B0007,15,24.0,1.8593622586957048,39.46139677634257,2.1361343961784502,3450.297
B0007,16,24.0,1.8587355450601035,39.5636595172155,2.0133501283179167,3429.407
B0007,17,24.0,1.847817291322145,39.628948319501816,1.8575547668336483,3409.484
B0007,18,24.0,1.8485252916137047,39.225347214914876,2.1657556124208934,3390.422
B0007,19,24.0,1.848378951850034,39.4126321606434,2.0270686341513207,3390.281
B0007,20,24.0,1.8807805437609766,39.95874037686836,1.905311669649934,3591.734
B0007,21,24.0,1.8814721597443598,40.31302300333008,1.7951975189442124,3552.297
B0007,22,24.0,1.8810954313244785,39.359447242364645,2.1058524852518143,3531.578
B0007,23,24.0,1.8710089649779995,39.454159451189874,1.846021007590992,3492.907
B0007,24,24.0,1.8701995151941375,39.641748274009444,1.7370300333706354,3511.594
B0007,25,24.0,1.8706715362800985,38.86906912217273,2.0506492642329937,3431.9370000000054
B0007,26,24.0,1.8596124644020169,39.11839966443177,1.8254369744762284,3431.125
B0007,27,24.0,1.860033909718346,38.68010761281634,2.134879000684994,3412.406
B0007,28,24.0,1.8591653109160768,38.863045678198645,1.970455493406623,3410.688
B0007,29,24.0,1.8481398178778288,39.14531169811219,1.8132694309760007,3410.718
B0007,30,24.0,1.849201702126164,38.8380564174779,2.0483657324095637,3392.719
B0007,31,24.0,1.8834677437950846,38.95965174080089,2.181560983985832,3470.672
B0007,32,24.0,1.8628211117905844,39.053875772291974,2.1177799354077496,3414.109
B0007,33,24.0,1.852085039652352,38.699551697978606,2.1637448793153697,3395.219
B0007,34,24.0,1.8469504648208708,38.6052414906155,2.0456561472058055,3386.0
B0007,35,24.0,1.836828431169018,38.42604747702835,2.1356202266992863,3368.187
B0007,36,24.0,1.8371619619672275,39.0468968949422,2.042987153745025,3368.266
B0007,37,24.0,1.8316722583718854,38.836764958613884,1.9786162394118947,3358.719
B0007,38,24.0,1.8211470951317783,38.49981470604549,2.15845357648832,3339.5
B0007,39,24.0,1.816506091511515,38.582340147970775,2.092603698932653,3331.265
B0007,40,24.0,1.8113815601504555,38.787499833494046,2.1528886431678034,3321.188
B0007,41,24.0,1.8116056333939583,39.31221126031847,2.0537418826405966,3321.844
B0007,42,24.0,1.8060548955557403,39.40567993360536,2.0793300586339956,3311.828
B0007,43,24.0,1.8132041826994056,39.32802757827611,2.0759793304520757,3327.391
B0007,44,24.0,1.8062641938283535,38.6112528181758,2.0674349483094465,3312.078
B0007,45,24.0,1.7958310249900458,38.569726951286874,2.037264031192436,3293.172
B0007,46,24.0,1.7858852600390451,38.34572083526661,2.1632674190148338,3275.328
B0007,47,24.0,1.7803268604502753,38.482540634946716,2.106631526845483,3265.016
B0007,48,24.0,1.8150756899575577,41.0499421893331,2.1809272860788376,3328.937
B0007,49,24.0,1.8157025154845838,40.361944885615415,2.1773498094527195,3329.266
B0007,50,24.0,1.8002432178056673,39.6676965288026,2.180136101967249,3301.579
B0007,51,24.0,1.7904476205609308,39.481181404811096,2.1286295199076855,3283.563
B0007,52,24.0,1.780343032300132,39.419051143069204,2.155901281560187,3275.125
B0007,53,24.0,1.775328769596812,39.72196117128354,2.067103728219671,3265.656
B0007,54,24.0,1.7702629734732853,40.041366724781085,2.0619831864543094,3266.093
B0007,55,24.0,1.760081061854204,39.66314441864834,2.143037413381466,3257.594
B0007,56,24.0,1.749647593537689,39.84751541049116,1.9929057988209282,3248.593
B0007,57,24.0,1.749650075059311,39.743357771631004,2.0335961968180234,3238.766
B0007,58,24.0,1.745028739214683,40.07246786936068,2.0213017345171265,3240.14
B0007,59,24.0,1.7396457455286727,40.247716114003914,2.0789964919635966,3230.109
B0007,60,24.0,1.7285642277717963,40.27220819224188,1.9925354808829658,3229.7810000000027
B0007,61,24.0,1.723900324588418,39.89848456781458,2.14041602578448,3212.469
B0007,62,24.0,1.7139788776485192,40.0571305311587,2.006753861515003,3213.219
B0007,63,24.0,1.7139701997004613,40.240711749549135,2.121868132176415,3203.578
B0007,64,24.0,1.7036521173638766,40.12941739090177,2.0119648758828452,3195.125
B0007,65,24.0,1.7040137474382486,40.3959693732437,2.0744390946376323,3195.3129999999946
B0007,66,24.0,1.6935716157343033,40.18751058333668,2.188793384556236,3186.297
B0007,67,24.0,1.6876577363877656,40.14605167557969,2.1739523632140685,3176.438
B0007,68,24.0,1.6830744356583152,40.18846095484838,2.1783847786257136,3167.593
B0007,69,24.0,1.6779270142025482,40.2789498830108,2.191481814157953,3167.719
B0007,70,24.0,1.6732060275966172,40.310727434969614,2.1753473356526807,3159.077999999994
B0007,71,24.0,1.6674367208253988,40.31733812871393,2.1832922624558813,3148.829
B0007,72,24.0,1.6622662630667526,40.332563430145015,2.192864020990023,3149.094
B0007,73,24.0,1.6574243065763063,40.431258866851486,2.1560972126643922,3140.547
B0007,74,24.0,1.652538684928734,40.46247985933005,2.138540138129487,3131.625
B0007,75,24.0,1.6472174627573322,40.40103455658551,2.1646493163558524,3121.907
B0007,76,24.0,1.6364136810898071,40.4426971996319,2.1187211383693167,3122.125
B0007,77,24.0,1.6362554312048496,40.26214977673693,2.1377868706438155,3121.672
B0007,78,24.0,1.641119179218384,40.645668361956844,2.103155697792567,3120.86
B0007,79,24.0,1.6315700789656966,39.95209030011925,2.186737546753024,3103.828
B0007,80,24.0,1.621213282987236,40.165034583244065,2.1007747911593695,3095.094
B0007,81,24.0,1.6164273214762122,40.36674175781141,2.1417010068719846,3095.781
B0007,82,24.0,1.615823510161921,40.88269125311642,2.0912297625621297,3094.328
B0007,83,24.0,1.61672418029789,40.856332202254556,2.1663009505205935,3086.531
B0007,84,24.0,1.6108655863730026,40.778024611598504,2.1843637809529235,3085.625
B0007,85,24.0,1.6006603374309376,40.5829305350897,2.113995772639173,3067.203
B0007,86,24.0,1.5959174487005663,40.6345689985191,2.0287779476202195,3058.157
B0007,87,24.0,1.5962179519462243,40.75070125010339,2.1948906641943635,3058.812
B0007,88,24.0,1.5958065114633972,41.0672419235651,2.1621122251410005,3058.578
B0007,89,24.0,1.5906507821480704,41.40590880756584,2.0092802451741245,3049.328
B0007,90,24.0,1.6888211161855506,41.01558674901627,2.144268362237989,3177.219
B0007,91,24.0,1.6259938279733204,41.31851435911838,2.0962813773920193,3082.937
B0007,92,24.0,1.6157433862812898,41.4002950560853,2.0376560852489356,3074.266
B0007,93,24.0,1.6056626764846538,41.2508092329952,2.050265845971926,3066.0
B0007,94,24.0,1.5949746921524348,40.95362783962595,2.1421639870693685,3056.437
B0007,95,24.0,1.5904102438871945,40.989022190981714,2.093098662464846,3048.219
B0007,96,24.0,1.5853517062988178,41.02622774121347,2.109503853325003,3039.218
B0007,97,24.0,1.5799737147242376,41.01371342582121,2.1295447836320704,3039.047
B0007,98,24.0,1.5752185465278068,41.04923314430273,2.138556110583413,3030.375
B0007,99,24.0,1.569798484648868,41.05277512550887,2.1437793669909317,3021.0
B0007,100,24.0,1.5702565375950357,41.02092182377061,2.199196544880164,3021.75
B0007,101,24.0,1.565249873909438,41.34840278359994,2.0252901014990434,3012.265
B0007,102,24.0,1.559633933561147,41.23753665797544,2.0874226328484515,3002.641
B0007,103,24.0,1.5649820533392105,41.21700308433066,2.0863200514042264,3012.0
B0007,104,24.0,1.57497949984227,41.89753189273277,2.0588247910323827,3020.11
B0007,105,24.0,1.5652811168780458,41.90270996402953,2.007722684403967,3002.172000000006
B0007,106,24.0,1.559755497470126,41.48233804274523,2.190682586389996,2992.703
B0007,107,24.0,1.549897685670499,41.641162265997195,2.008435320437976,2964.468
B0007,108,24.0,1.5438771531345021,41.433877603827945,2.1646360641399958,2983.375
B0007,109,24.0,1.5450187488690073,41.8543569979417,2.0647427536919833,2975.297
B0007,110,24.0,1.5445940154102908,41.78271326384125,2.170172617792397,2974.9850000000006
B0007,111,24.0,1.5343086721758876,41.62744766181303,2.120750718982474,2966.25
B0007,112,24.0,1.5287603942958483,41.552128441464966,2.13627215665258,2956.359
B0007,113,24.0,1.5289260249179843,41.839167194182565,2.0938572364769055,2956.344
B0007,114,24.0,1.529091650133123,42.23998716092915,1.9959465760122976,2956.406
B0007,115,24.0,1.5239059324661248,42.040902384977116,2.0305769860653866,2947.266
B0007,116,24.0,1.5186675419100615,41.803429062834496,2.0758803797636745,2937.984
B0007,117,24.0,1.5136482266426952,41.6886924602386,2.0793549048242492,2929.125
B0007,118,24.0,1.5136050185229033,41.988171601182124,2.0585109366080414,2928.454
B0007,119,24.0,1.5139470614867965,42.33252236723314,2.0253107306977376,2929.375
B0007,120,24.0,1.5339599193158786,41.63553796804361,2.0069579017420067,2946.031
B0007,121,24.0,1.5391372798653098,41.470498076928735,2.19792648712031,2955.438
B0007,122,24.0,1.5236247972838737,41.54038193238441,2.0299415196572554,2937.625
B0007,123,24.0,1.5135813035589147,41.13947017697289,2.1171503915767786,2929.078
B0007,124,24.0,1.5077850749847914,41.09041922644824,2.1309899052747716,2918.375
B0007,125,24.0,1.5031960676037333,41.10034021580957,2.1294318317485654,2919.812
B0007,126,24.0,1.4978220596995881,41.03075447325996,2.164511453629433,2900.422
B0007,127,24.0,1.492848534633516,40.99688397371006,2.1743012710834013,2901.375
B0007,128,24.0,1.492414389867026,40.88481342461614,2.1928976284966537,2901.187
B0007,129,24.0,1.487482776538081,41.09400879501426,2.0298495899147295,2891.64
B0007,130,24.0,1.482535148640411,41.01377835587309,2.0959492247836815,2882.906
B0007,131,24.0,1.4827874322228984,40.90635248178393,2.177723491219515,2883.265
B0007,132,24.0,1.476971179775059,41.06596192416311,2.056251340337525,2882.969
B0007,133,24.0,1.4819015554137276,40.84520330629611,2.1512510632923165,2891.656
B0007,134,24.0,1.4981366198874824,41.12807910254104,2.1693699073642034,2901.25
B0007,135,24.0,1.4820775214392872,41.094988453128494,2.116759239247948,2891.703
B0007,136,24.0,1.4771155312812152,41.11877573165318,2.009424225590032,2883.016
B0007,137,24.0,1.4720772783056488,40.980034990626955,2.0034792344341588,2873.453
B0007,138,24.0,1.472248013656454,41.017509953482886,2.172988732474185,2874.031
B0007,139,24.0,1.4670106672274665,41.299420742573055,2.087464676179042,2874.234
B0007,140,24.0,1.4617672495335379,41.105738037939375,2.110564313669325,2864.984
B0007,141,24.0,1.4566952670489708,40.87704013237699,2.0724687293779813,2855.093
B0007,142,24.0,1.451354972758956,40.730219862268235,2.1253826973270513,2855.625
B0007,143,24.0,1.451615926257375,41.03226257370644,2.1147331324879475,2855.594
B0007,144,24.0,1.4468161332173683,40.89527781087817,2.1738445330859366,2847.437
B0007,145,24.0,1.4467570607768785,41.02491521192672,1.9947266977360072,2847.36
B0007,146,24.0,1.4413797481446793,40.815968345794715,2.0033802121225017,2837.328
B0007,147,24.0,1.4362456252208178,40.65138669632271,2.116470909151213,2837.281
B0007,148,24.0,1.4368154153924828,40.965385542419945,2.051877342511651,2838.515
B0007,149,24.0,1.4362945145860047,41.11319128215138,2.003221375307111,2828.328
B0007,150,24.0,1.4418575315878015,40.78738321989129,1.9865974995249178,2838.265
B0007,151,24.0,1.4672063484781797,40.73001188190229,2.1908121182442706,2864.547
B0007,152,24.0,1.4518640367848885,40.990354594470126,2.033261415031626,2846.39
B0007,153,24.0,1.4471379752748499,40.62521315513875,2.19135439601875,2837.969
B0007,154,24.0,1.441790586562399,40.58944296824891,2.1840705012733683,2838.156
B0007,155,24.0,1.431630947911111,40.584393586876246,2.1664368343684446,2829.843
B0007,156,24.0,1.4318084249673686,40.884444140401214,1.987193667465448,2829.625
B0007,157,24.0,1.4262562585106868,40.65159637790841,2.1314172797434523,2819.437
B0007,158,24.0,1.4260877528924913,40.53138082339522,2.188995882590831,2819.579
B0007,159,24.0,1.4212633510031694,40.821433488540606,2.0322464946417114,2810.672
B0007,160,24.0,1.4163272748795108,40.643362943412974,2.1695130053947387,2811.485
B0007,161,24.0,1.4165781829175994,40.97063567014205,1.9917978280585305,2802.422
B0007,162,24.0,1.4108401729425177,40.74888323397497,2.1534486462617073,2801.625
B0007,163,24.0,1.4109949628347804,40.93461596721165,2.0101572712330453,2802.031
B0007,164,24.0,1.4061714290398801,40.74175890345818,2.132718741006573,2793.39
B0007,165,24.0,1.4063358479692922,41.00964443691023,2.0114763339798887,2793.39
B0007,166,24.0,1.4004552399066514,40.80558697887537,2.1610456063312298,2792.485
B0007,167,24.0,1.4217865046055154,40.92586026351328,2.0143553387267827,2802.016
B0007,168,24.0,1.4324552720625434,40.57390100608222,2.1732119934933296,2820.39
B0018,1,24.0,1.8550045207910817,38.10180309676608,2.4721608434600437,3434.891
