Repository: black-yt/RCB

File: data/runs/Energy_000_20260325_151836/workspace/outputs/nasa_summary.csv (part 2 of 2)
battery_id,discharge_index,ambient_C,capacity_Ah,max_temp_C,min_voltage_V,duration_s
B0018,2,24.0,1.8431955317089987,38.14987995994155,2.4114381994148304,3425.485
B0018,3,24.0,1.8396018424355423,37.5266914843442,2.394395968141027,3410.375
B0018,4,24.0,1.8306736044962053,37.06279237079503,2.3999481734774424,3404.719
B0018,5,24.0,1.8327002069419656,38.2110354381278,2.3851461229395867,3417.641
B0018,6,24.0,1.8285288846046388,38.17496505957075,2.3716770708389117,3411.766
B0018,7,24.0,1.8212011895697924,37.64038685475582,2.4964491577040793,3399.516
B0018,8,24.0,1.8151700106433282,37.37602884738843,2.4374506721131883,3388.75
B0018,9,24.0,1.8042980520967649,37.28928029078695,2.4152206992194847,3380.406
B0018,10,24.0,1.8231002302844226,37.52377766578506,2.377432309524995,3404.141
B0018,11,24.0,1.8121253520255494,37.72420412562674,2.3887487262583647,3396.141
B0018,12,24.0,1.8046916382117766,37.41366095304306,2.432289857016922,3384.094
B0018,13,24.0,1.790844349786295,36.94724908852665,2.497495633221204,3370.656
B0018,14,24.0,1.783470722841926,36.707091312059944,2.478768686108376,3357.797
B0018,15,24.0,1.7809386125310702,37.13061214416645,2.3858494078680206,3363.015
B0018,16,24.0,1.771209039672698,37.686600065941576,2.372854084449551,3357.734
B0018,17,24.0,1.7686303996707076,37.633580732302406,2.4086912736769084,3344.187
B0018,18,24.0,1.7536304801917124,37.15252578645951,2.496331992137246,3339.969
B0018,19,24.0,1.7462197416415093,36.78829001793698,2.4199896352919668,3327.641
B0018,20,24.0,1.7376647337053737,36.541146197392216,2.3587321881999297,3312.844
B0018,21,24.0,1.7315166735475835,36.372087786130464,2.4458096660548825,3302.031
B0018,22,24.0,1.7085949894470602,36.52608510498833,2.3808537751929744,3305.547
B0018,23,24.0,1.711469957068211,36.476252762052624,2.436955746154759,3289.562
B0018,24,24.0,1.7075021373272627,36.377208902376694,2.4671365731790713,3283.797
B0018,25,24.0,1.7492382064360228,36.64000948247426,2.4129371999368505,3325.235
B0018,26,24.0,1.7327697147429955,37.38165499248184,2.3497771039810256,3317.547
B0018,27,24.0,1.7222313328292376,37.59824760372582,2.4904700018477026,3311.766
B0018,28,24.0,1.711846298984729,37.560555155163414,2.4650908929255406,3305.218
B0018,29,24.0,1.699267835126687,37.52114200586718,2.363133281953362,3295.453
B0018,30,24.0,1.6940366439243106,37.21887096740918,2.4790616361836206,3287.0
B0018,31,24.0,1.6819027078768087,37.33441415744885,2.491905723274248,3276.922
B0018,32,24.0,1.6769770618433686,37.7331798444306,2.4337177596826547,3268.687
B0018,33,24.0,1.6655229306478936,37.84649344841882,2.4424506461535755,3260.594
B0018,34,24.0,1.6571924575832084,37.670164941661795,2.4383419399858552,3258.812
B0018,35,24.0,1.6482241555294048,37.53185198546868,2.4157245398944123,3243.422
B0018,36,24.0,1.6387701497987262,37.593333753421376,2.323395712524894,3236.515
B0018,37,24.0,1.6276486907262062,37.361410110678264,2.4985039496028567,3230.734
B0018,38,24.0,1.62215370227252,37.899803246715464,2.350237238739749,3222.093
B0018,39,24.0,1.6140066510467586,38.03149707759718,2.3337740352348813,3220.344
B0018,40,24.0,1.6760516154424623,37.42220155418978,2.317647291087635,3250.75
B0018,41,24.0,1.649300642552199,37.32511174435206,2.492394514304757,3239.344
B0018,42,24.0,1.63238299185809,37.31088262198154,2.372828310153791,3222.25
B0018,43,24.0,1.6164159719025777,37.232346556887364,2.3560703177076867,3206.157
B0018,44,24.0,1.6109028378249377,36.94850857727268,2.4644431530094417,3197.969
B0018,45,24.0,1.5954638693695657,37.002663545357386,2.4195167274486726,3181.625
B0018,46,24.0,1.726707440085764,36.71025442949399,2.3422406504312434,3302.36
B0018,47,24.0,1.7165673917429753,36.72807623650589,2.3755467142668496,3285.812
B0018,48,24.0,1.6958235570934848,36.72959308355185,2.4146291375325917,3260.016
B0018,49,24.0,1.6777783190792557,36.787462351640364,2.3844645496129964,3240.031
B0018,50,24.0,1.6606586897774192,36.75689163314213,2.398646371281655,3232.265
B0018,51,24.0,1.6664109274827466,37.350157630970955,2.4557130111721626,3232.031
B0018,52,24.0,1.6468336174407805,37.48126030855565,2.323665882820083,3209.5149999999994
B0018,53,24.0,1.6257639928779952,37.125443897626305,2.488054079510012,3196.125
B0018,54,24.0,1.6121577411874595,37.19112571388883,2.3306937114568003,3172.562
B0018,55,24.0,1.6057366823755344,37.17642722353301,2.389399831578687,3172.735
B0018,56,24.0,1.673645314879889,37.11936678632194,2.4864200723178747,3238.109
B0018,57,24.0,1.6404348572349936,37.2702464066457,2.4673631110639858,3191.063
B0018,58,24.0,1.6132653317422077,37.39550861947664,2.375173080957567,3165.828
B0018,59,24.0,1.5920964324686278,37.378956702246384,2.371626022111289,3140.407
B0018,60,24.0,1.5866011820698824,37.245718322158105,2.463955873060647,3131.922
B0018,61,24.0,1.5800766490336253,37.21755583353321,2.475545296633258,3121.109
B0018,62,24.0,1.5641732953289167,37.56150979821064,2.3791563087604626,3105.265
B0018,63,24.0,1.555618272193922,37.4174791317661,2.4776158338943337,3091.25
B0018,64,24.0,1.5402045278637397,37.55101533655474,2.4205549690097223,3076.703
B0018,65,24.0,1.5321613015959863,37.59895044072871,2.415388497112405,3062.328
B0018,66,24.0,1.5316232403693415,37.489239782169804,2.3974205597873093,3050.563
B0018,67,24.0,1.5222595950771978,37.37911114363861,2.497752653580319,3034.672
B0018,68,24.0,1.5065267126851283,37.559604168615785,2.3726090777895896,3031.25
B0018,69,24.0,1.5014219556532926,37.61805450748922,2.36844257542991,3011.343
B0018,70,24.0,1.4963534117486457,37.71101994346608,2.331968556073514,3003.0
B0018,71,24.0,1.5334262000312422,37.767989299214086,2.4057755306304176,3045.187
B0018,72,24.0,1.523845267514426,37.91919394450186,2.4720838848798987,3028.469
B0018,73,24.0,1.5011920994261239,37.99328509003338,2.342731326096539,3012.937
B0018,74,24.0,1.492417671450291,37.984838024989045,2.4198650452188226,2998.875
B0018,75,24.0,1.483323851940123,37.8288851383529,2.438879997223475,2983.547
B0018,76,24.0,1.4807376792294196,37.844837975501,2.430465824271706,2966.86
B0018,77,24.0,1.4735077809902477,37.8984610468502,2.4907267597860656,2954.797
B0018,78,24.0,1.46801928526661,38.27784043980244,2.3678328028644775,2945.735
B0018,79,24.0,1.4580923557119019,38.24434303919528,2.3532703553328904,2941.375
B0018,80,24.0,1.4478660988891399,38.06956259266949,2.362897904778893,2923.953
B0018,81,24.0,1.4527808777541982,37.81744565252647,2.420200016704328,2921.031
B0018,82,24.0,1.4425356364492432,37.902567770354786,2.472605886588914,2902.75
B0018,83,24.0,1.4392712877203313,38.16628336469349,2.483165462226557,2897.875
B0018,84,24.0,1.4286475681888218,38.36789486715962,2.4341986830086237,2892.094
B0018,85,24.0,1.4249026750004896,38.19823604401131,2.497859027600416,2886.921
B0018,86,24.0,1.4698115324524124,38.099982807571635,2.3747408457948316,2942.531
B0018,87,24.0,1.4525819651050202,38.214523782841354,2.3589340839760866,2912.469
B0018,88,24.0,1.442834198908794,37.939696536164234,2.4413266342198545,2895.594
B0018,89,24.0,1.428376058807949,38.06666733482501,2.311419659807122,2884.406
B0018,90,24.0,1.4154547844370715,37.63260475617888,2.4953159238201255,2873.766
B0018,91,24.0,1.454576670077708,38.18223603956323,2.4398479869382084,2893.375
B0018,92,24.0,1.4283179548274056,38.3907466519188,2.376538319699514,2884.9839999999967
B0018,93,24.0,1.4197026883204058,38.51622654624205,2.3722299202290382,2870.234
B0018,94,24.0,1.4155606630306516,38.56612180540248,2.361475505115684,2864.11
B0018,95,24.0,1.405680035419228,38.5606541602861,2.317937855025735,2846.64
B0018,96,24.0,1.4084461071166137,38.53842073636507,2.3372859753156225,2839.532
B0018,97,24.0,1.3968547782872414,38.548873480234754,2.3528810264952194,2832.703
B0018,98,24.0,1.3935670371440676,38.45838357496903,2.4646122144537173,2827.077999999994
B0018,99,24.0,1.3893644292809475,38.54382874673793,2.4684655225527004,2821.531
B0018,100,24.0,1.3785651415666713,38.650883957434026,2.4092923539400735,2805.156
B0018,101,24.0,1.384901110085747,38.45654834997334,2.477625480372779,2814.906
B0018,102,24.0,1.3703251814242443,38.6564130442344,2.335608852853518,2801.156
B0018,103,24.0,1.3733464385229082,38.655587491253975,2.441999086782534,2794.187
B0018,104,24.0,1.3679487285504814,38.6997087046862,2.4651687831472158,2785.391
B0018,105,24.0,1.3567141087089647,38.87481687744787,2.370892032033162,2779.5
B0018,106,24.0,1.4604310209194575,37.363974526077364,2.461879783248223,2899.234
B0018,107,24.0,1.4500998937104097,37.88258787662229,2.4247066368907255,2894.922
B0018,108,24.0,1.4381406901824496,38.158980736604235,2.4447222974031386,2888.25
B0018,109,24.0,1.4283681980964316,38.05243159675446,2.443569395327192,2873.906
B0018,110,24.0,1.4147874517552432,37.89096376444466,2.4666000274194886,2847.406
B0018,111,24.0,1.413889163393182,37.81203585126145,2.4272514813701016,2849.281
B0018,112,24.0,1.3989331662177225,37.9591954678784,2.4762628371779,2833.688
B0018,113,24.0,1.3953322584033976,38.521043498835155,2.3607989727330003,2826.453
B0018,114,24.0,1.390046129540245,38.878687997701746,2.377011586588198,2818.312
B0018,115,24.0,1.3860271454209647,38.65118899876309,2.4567563196678455,2812.7189999999973
B0018,116,24.0,1.388215260193751,38.434235278537344,2.3277314025979847,2803.5
B0018,117,24.0,1.3761826562394497,38.103875724329995,2.4537913827403948,2783.25
B0018,118,24.0,1.3647168898640165,38.12742842632319,2.3475608877759067,2776.391
B0018,119,24.0,1.3589854739373584,38.03962943213698,2.3558347560196564,2766.516
B0018,120,24.0,1.3462308764008801,37.85657903247749,2.3791102362944754,2751.516
B0018,121,24.0,1.4268427818454643,37.43017193410286,2.444740635238248,2848.859
B0018,122,24.0,1.4064481483279663,37.8264149292754,2.431867772331712,2840.016
B0018,123,24.0,1.3934907492075153,38.08307173716899,2.344037291947413,2817.375
B0018,124,24.0,1.3882493512249316,37.88279649093536,2.456436863057259,2809.234
B0018,125,24.0,1.3701878338420928,37.96027066990377,2.395547668334432,2791.187
B0018,126,24.0,1.3796951665608619,37.880513353762176,2.4536749172979215,2794.016
B0018,127,24.0,1.3686586323935683,38.43416278222213,2.3062728144586413,2774.719
B0018,128,24.0,1.3627371779096438,38.847489737859576,2.3471092023857154,2777.844
B0018,129,24.0,1.3634051133928073,38.80283421497622,2.4884289104730986,2781.125
B0018,130,24.0,1.3518646035305233,38.72699121838442,2.3992178234155577,2760.906
B0018,131,24.0,1.3547969729652622,38.67191958148309,2.2786338886500292,2753.25
B0018,132,24.0,1.341051440640485,38.371813640118894,2.3655846763383734,2742.843
